Repository: ferbalbino/ExperimentalDataC1002

File: dados_experimento.csv (part 1 of 2)
Freq (Hz),Temp (K),bloco,Temp,Freq,Modulo Real (MPa),Modulo Imaginario (Mpa),Fator de Perda (Mpa)
0.1,233,B1,T1,F1,1267.9979,351.56351,0.27737
0.1,233,B2,T1,F1,1026.2822,335.33243,0.32642
0.1,233,B3,T1,F1,1504.0133,408.77591,0.27183
0.1,233,B4,T1,F1,1086.9518,352.19974,0.32411
0.1,233,B5,T1,F1,1088.1246,359.28055,0.33026
0.1,233,B6,T1,F1,1363.0309,473.86191,0.34745
0.1,233,B7,T1,F1,1212.0845,433.73294,0.35773
0.1,233,B8,T1,F1,1045.812,376.45468,0.35977
0.1,233,B9,T1,F1,956.8641,348.44818,0.36416
0.1,233,B10,T1,F1,1239.879,410.26816,0.33094
0.1,233,B11,T1,F1,1090.0696,332.77899,0.3053
0.1,233,B12,T1,F1,818.1754,303.27695,0.37075
0.1,233,B13,T1,F1,1201.1768,347.0491,0.28893
0.1,233,B14,T1,F1,1049.5632,323.94846,0.30862
0.1,233,B15,T1,F1,1063.655,334.2926,0.31431
0.1,233,B16,T1,F1,1210.8252,402.30225,0.33224
0.1,233,B17,T1,F1,1166.0189,342.16467,0.29346
0.1,233,B18,T1,F1,1252.4142,431.52585,0.34458
0.1,233,B19,T1,F1,987.7854,334.39197,0.33848
0.1,233,B20,T1,F1,1049.8882,300.34012,0.28608
0.1,233,B21,T1,F1,1273.2582,375.46173,0.29489
0.1,233,B22,T1,F1,1184.0607,468.90881,0.39599
0.1,233,B23,T1,F1,1150.7308,355.38217,0.30881
0.1,233,B24,T1,F1,1155.6907,391.54343,0.33879
0.1,233,B25,T1,F1,1219.9064,415.39395,0.34057
0.2,233,B1,T1,F2,1179.9683,417.59207,0.35372
0.2,233,B2,T1,F2,1240.5032,348.59329,0.28101
0.2,233,B3,T1,F2,1593.2705,392.70837,0.24661
0.2,233,B4,T1,F2,1186.1106,313.82648,0.26441
0.2,233,B5,T1,F2,1238.486,317.80432,0.25666
0.2,233,B6,T1,F2,1359.0488,376.52451,0.27739
0.2,233,B7,T1,F2,1374.416,368.27664,0.26794
0.2,233,B8,T1,F2,1259.8289,360.26385,0.28618
0.2,233,B9,T1,F2,1088.0289,327.98282,0.30149
0.2,233,B10,T1,F2,1328.9109,339.09747,0.25533
0.2,233,B11,T1,F2,1313.3103,40.17186,0.0466
0.2,233,B12,T1,F2,1034.9495,327.18652,0.31635
0.2,233,B13,T1,F2,1418.6835,336.02405,0.23688
0.2,233,B14,T1,F2,1180.0938,297.31638,0.25195
0.2,233,B15,T1,F2,1206.4139,308.68155,0.25588
0.2,233,B16,T1,F2,1463.4371,398.30188,0.27208
0.2,233,B17,T1,F2,1239.5756,291.51666,0.23513
0.2,233,B18,T1,F2,1453.0691,400.34698,0.27554
0.2,233,B19,T1,F2,1132.3284,332.51053,0.29364
0.2,233,B20,T1,F2,1171.3649,263.2471,0.22452
0.2,233,B21,T1,F2,1466.6821,378.45636,0.25805
0.2,233,B22,T1,F2,1331.2117,384.56586,0.28884
0.2,233,B23,T1,F2,1368.2939,359.57095,0.26264
0.2,233,B24,T1,F2,1277.8873,332.77963,0.26039
0.2,233,B25,T1,F2,1390.7544,377.0686,0.27126
0.5,233,B1,T1,F3,1571.2842,391.89114,0.24912
0.5,233,B2,T1,F3,1347.9751,337.8555,0.25032
0.5,233,B3,T1,F3,1776.3678,385.09232,0.21754
0.5,233,B4,T1,F3,1393.9385,328.54025,0.23559
0.5,233,B5,T1,F3,1389.5754,330.38855,0.23783
0.5,233,B6,T1,F3,1663.0879,420.62851,0.25308
0.5,233,B7,T1,F3,1620.7911,390.38162,0.24088
0.5,233,B8,T1,F3,1433.9666,366.32788,0.25552
0.5,233,B9,T1,F3,1283.765,346.43225,0.26994
0.5,233,B10,T1,F3,1543.4043,349.56558,0.22653
0.5,233,B11,T1,F3,1472.4481,343.80383,0.23349
0.5,233,B12,T1,F3,1266.7936,368.10416,0.29066
0.5,233,B13,T1,F3,1607.8837,357.44977,0.22232
0.5,233,B14,T1,F3,1318.3143,309.10718,0.2345
0.5,233,B15,T1,F3,1334.3807,308.33505,0.23109
0.5,233,B16,T1,F3,1694.6927,416.40115,0.24569
0.5,233,B17,T1,F3,1392.3724,286.67258,0.20585
0.5,233,B18,T1,F3,1593.5787,399.29309,0.25062
0.5,233,B19,T1,F3,1345.4283,358.2901,0.26631
0.5,233,B20,T1,F3,1278.6388,268.46729,0.20997
0.5,233,B21,T1,F3,1725.5283,402.12631,0.23307
0.5,233,B22,T1,F3,1590.5691,432.91913,0.27227
0.5,233,B23,T1,F3,1575.5569,408.15189,0.25905
0.5,233,B24,T1,F3,1480.6852,348.37744,0.23534
0.5,233,B25,T1,F3,1587.2975,399.04953,0.25159
1,233,B1,T1,F4,1751.6453,392.22009,0.22381
1,233,B2,T1,F4,1475.4034,320.31915,0.21657
1,233,B3,T1,F4,1985.3549,369.78775,0.18651
1,233,B4,T1,F4,1547.6768,325.91565,0.21051
1,233,B5,T1,F4,1553.17,324.83902,0.2092
1,233,B6,T1,F4,1867.6089,411.21912,0.22037
1,233,B7,T1,F4,1800.6562,389.05701,0.21607
1,233,B8,T1,F4,1586.3835,359.31009,0.22655
1,233,B9,T1,F4,1439.6799,347.64868,0.24152
1,233,B10,T1,F4,1706.7268,348.2486,0.20403
1,233,B11,T1,F4,1624.5002,330.11987,0.20322
1,233,B12,T1,F4,1424.9501,371.03177,0.26042
1,233,B13,T1,F4,1748.0679,347.50409,0.1988
1,233,B14,T1,F4,1442.8874,295.53983,0.20482
1,233,B15,T1,F4,1473.6096,305.85413,0.20756
1,233,B16,T1,F4,1858.5253,412.21695,0.22178
1,233,B17,T1,F4,1530.7633,277.24713,0.18109
1,233,B18,T1,F4,1787.964,405.2482,0.2267
1,233,B19,T1,F4,1503.2164,359.3118,0.23901
1,233,B20,T1,F4,1399.0492,258.72122,0.18494
1,233,B21,T1,F4,1901.4683,393.57574,0.20702
1,233,B22,T1,F4,1792.1039,430.74075,0.24042
1,233,B23,T1,F4,1731.6564,403.25327,0.23289
1,233,B24,T1,F4,1644.9139,343.78217,0.20901
1,233,B25,T1,F4,1740.1533,393.75339,0.22636
2,233,B1,T1,F5,1930.5938,382.63147,0.19808
2,233,B2,T1,F5,1622.8807,322.97241,0.19851
2,233,B3,T1,F5,2172.3198,361.12527,0.16644
2,233,B4,T1,F5,1692.7936,320.37378,0.18924
2,233,B5,T1,F5,1702.9379,318.31952,0.18694
2,233,B6,T1,F5,2061.4819,413.73456,0.20084
2,233,B7,T1,F5,1984.7374,380.90738,0.1919
2,233,B8,T1,F5,1739.1519,359.86917,0.20697
2,233,B9,T1,F5,1602.1146,348.36111,0.21748
2,233,B10,T1,F5,1857.3606,343.08563,0.18472
2,233,B11,T1,F5,1770.0414,319.40186,0.18045
2,233,B12,T1,F5,1577.9965,378.84146,0.24008
2,233,B13,T1,F5,1879.1288,341.38739,0.18168
2,233,B14,T1,F5,1578.1235,292.24661,0.18518
2,233,B15,T1,F5,1597.1924,298.60278,0.18696
2,233,B16,T1,F5,1996.9331,407.875,0.20423
2,233,B17,T1,F5,1645.2639,269.35184,0.1637
2,233,B18,T1,F5,1970.6223,393.36737,0.19964
2,233,B19,T1,F5,1648.6265,362.26883,0.21976
2,233,B20,T1,F5,1510.4076,249.60728,0.16527
2,233,B21,T1,F5,2078.3333,387.61398,0.1865
2,233,B22,T1,F5,1979.1968,423.65018,0.21412
2,233,B23,T1,F5,1895.4861,394.49768,0.20817
2,233,B24,T1,F5,1803.1326,339.18231,0.18813
2,233,B25,T1,F5,1914.1035,390.85922,0.20426
5,233,B1,T1,F6,2158.6511,358.48224,0.16602
5,233,B2,T1,F6,1799.1277,307.88364,0.17091
5,233,B3,T1,F6,2375.1382,325.49136,0.13712
5,233,B4,T1,F6,1866.9139,301.75677,0.16162
5,233,B5,T1,F6,1897.1935,294.70639,0.15535
5,233,B6,T1,F6,2308.7656,376.27078,0.16306
5,233,B7,T1,F6,2188.2153,358.05984,0.16364
5,233,B8,T1,F6,1923.9707,337.42389,0.17542
5,233,B9,T1,F6,1813.1542,318.77704,0.17582
5,233,B10,T1,F6,2054.6626,304.94244,0.14843
5,233,B11,T1,F6,1958.9017,298.62854,0.15245
5,233,B12,T1,F6,1777.009,363.6792,0.20464
5,233,B13,T1,F6,2056.1257,314.10934,0.15277
5,233,B14,T1,F6,1732.6572,260.42926,0.15029
5,233,B15,T1,F6,1761.9407,279.384,0.15857
5,233,B16,T1,F6,2209.2944,367.70062,0.16643
5,233,B17,T1,F6,1800.5669,246.66853,0.13696
5,233,B18,T1,F6,2191.1846,385.78046,0.17606
5,233,B19,T1,F6,1853.1239,342.57007,0.18487
5,233,B20,T1,F6,1644.5166,227.93449,0.13861
5,233,B21,T1,F6,2299.4148,372.90726,0.16218
5,233,B22,T1,F6,2223.696,418.32413,0.18818
5,233,B23,T1,F6,2103.6504,374.9216,0.17824
5,233,B24,T1,F6,1992.7895,328.96759,0.16506
5,233,B25,T1,F6,2136.8572,374.00848,0.17513
10,233,B1,T1,F7,2342.831,344.42096,0.14713
10,233,B2,T1,F7,1962.8016,305.27856,0.15517
10,233,B3,T1,F7,2526.1636,303.44724,0.12015
10,233,B4,T1,F7,2001.2839,292.56421,0.14617
10,233,B5,T1,F7,2036.5356,272.00375,0.13353
10,233,B6,T1,F7,2458.9011,362.23157,0.1474
10,233,B7,T1,F7,2388.9749,336.07742,0.14045
10,233,B8,T1,F7,2069.9587,339.95837,0.16417
10,233,B9,T1,F7,1941.7576,323.32687,0.16654
10,233,B10,T1,F7,2181.8303,298.41168,0.13677
10,233,B11,T1,F7,2104.4966,306.46881,0.14566
10,233,B12,T1,F7,1925.2613,335.86499,0.17438
10,233,B13,T1,F7,2195.5142,329.08627,0.14991
10,233,B14,T1,F7,1854.3779,258.3894,0.13938
10,233,B15,T1,F7,1882.7499,290.21515,0.15412
10,233,B16,T1,F7,2362.6519,361.60052,0.15305
10,233,B17,T1,F7,1886.0238,248.85764,0.13199
10,233,B18,T1,F7,2363.031,360.29611,0.15247
10,233,B19,T1,F7,2026.0376,332.69702,0.16422
10,233,B20,T1,F7,1741.0856,219.04758,0.12582
10,233,B21,T1,F7,2503.0803,345.42175,0.13799
10,233,B22,T1,F7,2439.6853,364.60101,0.14945
10,233,B23,T1,F7,2272.5542,368.52704,0.16217
10,233,B24,T1,F7,2138.9993,305.03333,0.14263
10,233,B25,T1,F7,2289.1287,347.18417,0.15165
20,233,B1,T1,F8,2440.8359,329.62622,0.13499
20,233,B2,T1,F8,2077.8152,195.40686,0.09359
20,233,B3,T1,F8,2647.3989,279.03705,0.1055
20,233,B4,T1,F8,2111.0981,268.18103,0.12703
20,233,B5,T1,F8,2219.0181,262.97412,0.11851
20,233,B6,T1,F8,2665.4282,409.98499,0.15357
20,233,B7,T1,F8,2436.511,291.51428,0.11963
20,233,B8,T1,F8,2255.5173,302.7226,0.13433
20,233,B9,T1,F8,2068.7568,290.53479,0.14045
20,233,B10,T1,F8,2303.832,258.29068,0.11221
20,233,B11,T1,F8,2235.292,308.37015,0.13792
20,233,B12,T1,F8,2096.9731,334.54248,0.15945
20,233,B13,T1,F8,2326.6755,267.35861,0.1149
20,233,B14,T1,F8,1901.0347,254.06665,0.13359
20,233,B15,T1,F8,1999.0624,275.82986,0.13803
20,233,B16,T1,F8,2498.0681,356.54807,0.14283
20,233,B17,T1,F8,1990.0962,221.38319,0.11123
20,233,B18,T1,F8,2472.5566,413.76941,0.16721
20,233,B19,T1,F8,2171.866,308.23428,0.14193
20,233,B20,T1,F8,1824.7029,208.14786,0.11408
20,233,B21,T1,F8,2550.7075,275.07831,0.10788
20,233,B22,T1,F8,2557.5354,320.55444,0.12525
20,233,B23,T1,F8,2435.9907,410.03928,0.16826
20,233,B24,T1,F8,2291.3081,296.08243,0.1292
20,233,B25,T1,F8,2454.4343,295.70526,0.1205
50,233,B1,T1,F9,2679.2649,349.42221,0.13052
50,233,B2,T1,F9,2201.9353,266.28473,0.12076
50,233,B3,T1,F9,2810.4785,261.98618,0.09318
50,233,B4,T1,F9,2234.5667,274.93445,0.12304
50,233,B5,T1,F9,2331.3684,313.03351,0.13419
50,233,B6,T1,F9,2857.887,297.49377,0.10411
50,233,B7,T1,F9,2714.2961,320.0253,0.11798
50,233,B8,T1,F9,2367.1543,302.64706,0.12781
50,233,B9,T1,F9,2247.1533,305.77383,0.13615
50,233,B10,T1,F9,2487.6401,251.44569,0.10109
50,233,B11,T1,F9,2374.8384,255.22095,0.10748
50,233,B12,T1,F9,2196.1482,356.5246,0.16241
50,233,B13,T1,F9,2507.5986,278.44727,0.11099
50,233,B14,T1,F9,2104.1924,246.84184,0.11734
50,233,B15,T1,F9,2095.1829,213.12483,0.10168
50,233,B16,T1,F9,2688.2978,308.80478,0.11488
50,233,B17,T1,F9,2086.3777,236.20187,0.11319
50,233,B18,T1,F9,2702.8748,348.82141,0.12909
50,233,B19,T1,F9,2358.9292,327.09521,0.13861
50,233,B20,T1,F9,1904.9827,198.8289,0.10438
50,233,B21,T1,F9,2775.4121,286.76221,0.10333
50,233,B22,T1,F9,2776.2141,321.40982,0.11569
50,233,B23,T1,F9,2602.0503,366.13345,0.14077
50,233,B24,T1,F9,2364.1152,265.70044,0.11241
50,233,B25,T1,F9,2630.5215,300.04886,0.11416
100,233,B1,T1,F10,2974.7712,769.04004,0.25883
100,233,B2,T1,F10,2487.2085,675.31573,0.27586
100,233,B3,T1,F10,2959.7588,653.3645,0.22092
100,233,B4,T1,F10,2316.6748,265.70084,0.11468
100,233,B5,T1,F10,2780.2292,256.42389,0.09069
100,233,B6,T1,F10,3708.3787,17.45234,0.00394
100,233,B7,T1,F10,3278.5842,131.70294,0.04171
100,233,B8,T1,F10,2577.8193,814.38367,0.31402
100,233,B9,T1,F10,2380.1685,410.68564,0.17422
100,233,B10,T1,F10,2911.0515,247.42059,0.08498
100,233,B11,T1,F10,2702.0754,513.54895,0.19016
100,233,B12,T1,F10,2523.8203,321.73676,0.12743
100,233,B13,T1,F10,2820.7852,324.06564,0.11349
100,233,B14,T1,F10,2192.0689,395.64929,0.18049
100,233,B15,T1,F10,2230.2173,401.8591,0.18022
100,233,B16,T1,F10,2664.2488,141.85864,0.05322
100,233,B17,T1,F10,2214.9255,14.83153,0.00632
100,233,B18,T1,F10,3437.426,37.26427,0.00865
100,233,B19,T1,F10,2408.8267,698.07336,0.29061
100,233,B20,T1,F10,2082.792,284.30325,0.13662
100,233,B21,T1,F10,3079.6018,1134.17065,0.37019
100,233,B22,T1,F10,3307.6555,63.32631,0.01563
100,233,B23,T1,F10,2695.5994,379.26666,0.14087
100,233,B24,T1,F10,2530.5393,438.14523,0.17299
100,233,B25,T1,F10,2942.7266,119.99393,0.04098
0.1,253,B1,T2,F1,156.44882,94.69061,0.60525
0.1,253,B2,T2,F1,123.92115,75.75424,0.61132
0.1,253,B3,T2,F1,160.82791,97.55378,0.60666
0.1,253,B4,T2,F1,168.72009,102.29559,0.66294
0.1,253,B5,T2,F1,98.44751,61.77826,0.62752
0.1,253,B6,T2,F1,166.258,100.69439,0.60575
0.1,253,B7,T2,F1,131.06024,82.26891,0.62778
0.1,253,B8,T2,F1,136.83591,86.09237,0.62884
0.1,253,B9,T2,F1,103.809,65.75974,0.63346
0.1,253,B10,T2,F1,117.76999,74.21067,0.63011
0.1,253,B11,T2,F1,101.21839,65.54768,0.64758
0.1,253,B12,T2,F1,75.89015,49.73256,0.65532
0.1,253,B13,T2,F1,155.13351,92.78039,0.59806
0.1,253,B14,T2,F1,99.4808,63.82274,0.64155
0.1,253,B15,T2,F1,102.00965,64.93992,0.6366
0.1,253,B16,T2,F1,125.73318,79.93065,0.6357
0.1,253,B17,T2,F1,94.19337,59.53549,0.63203
0.1,253,B18,T2,F1,121.24688,76.97673,0.63487
0.1,253,B19,T2,F1,92.65263,59.26463,0.63964
0.1,253,B20,T2,F1,104.20558,65.34939,0.62711
0.1,253,B21,T2,F1,120.80266,76.55527,0.6337
0.1,253,B22,T2,F1,101.72582,66.93332,0.65797
0.1,253,B23,T2,F1,121.14234,76.27293,0.62961
0.1,253,B24,T2,F1,115.06389,73.08904,0.63516
0.1,253,B25,T2,F1,112.32817,72.49728,0.64542
0.2,253,B1,T2,F2,187.57033,109.80937,0.58542
0.2,253,B2,T2,F2,156.67264,91.68652,0.58517
0.2,253,B3,T2,F2,210.27296,121.69176,0.57949
0.2,253,B4,T2,F2,219.45087,125.10181,0.60729
0.2,253,B5,T2,F2,128.54449,77.8285,0.60528
0.2,253,B6,T2,F2,216.25423,125.0408,0.57814
0.2,253,B7,T2,F2,141.41199,87.61964,0.62022
0.2,253,B8,T2,F2,146.77748,88.54184,0.60861
0.2,253,B9,T2,F2,130.40015,79.82306,0.61213
0.2,253,B10,T2,F2,158.21663,95.03497,0.60061
0.2,253,B11,T2,F2,130.66562,82.47113,0.63108
0.2,253,B12,T2,F2,98.41039,63.32843,0.64352
0.2,253,B13,T2,F2,197.52563,112.91013,0.57164
0.2,253,B14,T2,F2,129.88124,80.35573,0.61869
0.2,253,B15,T2,F2,131.5054,80.97224,0.61574
0.2,253,B16,T2,F2,160.77087,98.63601,0.61344
0.2,253,B17,T2,F2,122.54543,74.81052,0.61044
0.2,253,B18,T2,F2,141.76991,88.30995,0.62278
0.2,253,B19,T2,F2,121.71532,75.33119,0.61895
0.2,253,B20,T2,F2,140.67,84.5829,0.6013
0.2,253,B21,T2,F2,151.83304,92.22595,0.60736
0.2,253,B22,T2,F2,130.27905,83.9287,0.64422
0.2,253,B23,T2,F2,158.36218,96.34281,0.60835
0.2,253,B24,T2,F2,146.75548,90.34571,0.6155
0.2,253,B25,T2,F2,142.27531,88.48819,0.62197
0.5,253,B1,T2,F3,249.83987,139.39449,0.55804
0.5,253,B2,T2,F3,220.2963,123.01633,0.55843
0.5,253,B3,T2,F3,284.89471,156.17252,0.54811
0.5,253,B4,T2,F3,290.93417,157.325,0.56389
0.5,253,B5,T2,F3,173.93346,101.90598,0.58568
0.5,253,B6,T2,F3,297.25504,162.47856,0.54655
0.5,253,B7,T2,F3,216.54077,126.20032,0.58397
0.5,253,B8,T2,F3,230.71851,129.35817,0.56675
0.5,253,B9,T2,F3,183.34259,107.81664,0.58806
0.5,253,B10,T2,F3,222.89436,127.56517,0.57226
0.5,253,B11,T2,F3,180.51358,109.04301,0.60398
0.5,253,B12,T2,F3,140.39941,88.06958,0.62723
0.5,253,B13,T2,F3,266.42722,143.77969,0.53967
0.5,253,B14,T2,F3,183.63885,108.76757,0.59232
0.5,253,B15,T2,F3,187.96315,110.63939,0.58866
0.5,253,B16,T2,F3,228.11829,133.2261,0.58396
0.5,253,B17,T2,F3,171.89175,100.05457,0.58211
0.5,253,B18,T2,F3,205.13905,122.09055,0.59506
0.5,253,B19,T2,F3,172.64688,103.02569,0.59677
0.5,253,B20,T2,F3,197.71129,112.31293,0.56799
0.5,253,B21,T2,F3,212.98232,124.62495,0.58502
0.5,253,B22,T2,F3,182.35619,113.34089,0.62159
0.5,253,B23,T2,F3,219.55164,127.47872,0.5806
0.5,253,B24,T2,F3,205.3391,120.51161,0.58674
0.5,253,B25,T2,F3,207.61548,122.93589,0.59215
1,253,B1,T2,F4,321.44781,170.63565,0.53101
1,253,B2,T2,F4,280.27744,149.57523,0.53368
1,253,B3,T2,F4,356.83963,186.15521,0.52146
1,253,B4,T2,F4,357.36041,183.07903,0.52852
1,253,B5,T2,F4,217.8468,123.05904,0.56468
1,253,B6,T2,F4,369.57996,192.62711,0.5212
1,253,B7,T2,F4,282.59467,156.55931,0.55514
1,253,B8,T2,F4,306.5741,161.427,0.53133
1,253,B9,T2,F4,235.78246,132.9511,0.56387
1,253,B10,T2,F4,282.0173,153.79666,0.54526
1,253,B11,T2,F4,233.21619,134.4962,0.57666
1,253,B12,T2,F4,182.09625,110.4467,0.60645
1,253,B13,T2,F4,335.91763,172.14497,0.51248
1,253,B14,T2,F4,233.70071,132.61429,0.56751
1,253,B15,T2,F4,242.02264,135.743,0.56092
1,253,B16,T2,F4,291.96732,162.66905,0.55707
1,253,B17,T2,F4,220.64072,123.16382,0.55826
1,253,B18,T2,F4,267.52792,151.94458,0.56788
1,253,B19,T2,F4,221.62889,127.51517,0.5754
1,253,B20,T2,F4,250.27805,135.19882,0.54007
1,253,B21,T2,F4,271.92053,152.66591,0.5613
1,253,B22,T2,F4,236.72585,141.58252,0.59814
1,253,B23,T2,F4,278.41153,155.00697,0.55671
1,253,B24,T2,F4,265.29596,148.42155,0.55929
1,253,B25,T2,F4,268.08389,151.50142,0.5651
2,253,B1,T2,F5,406.65677,204.33511,0.5027
2,253,B2,T2,F5,351.63528,178.17711,0.50668
2,253,B3,T2,F5,444.69861,218.49599,0.49114
2,253,B4,T2,F5,439.74078,212.03854,0.49398
2,253,B5,T2,F5,275.17609,148.29243,0.53874
2,253,B6,T2,F5,457.01361,225.0769,0.49254
2,253,B7,T2,F5,362.04453,189.8212,0.52532
2,253,B8,T2,F5,390.17807,193.38063,0.49949
2,253,B9,T2,F5,299.62811,160.93907,0.53711
2,253,B10,T2,F5,352.20712,182.58189,0.51829
2,253,B11,T2,F5,298.1026,162.89706,0.54641
2,253,B12,T2,F5,233.37665,135.94836,0.58243
2,253,B13,T2,F5,417.85327,201.62352,0.48254
2,253,B14,T2,F5,295.72198,159.07608,0.53798
2,253,B15,T2,F5,305.15793,162.64851,0.53303
2,253,B16,T2,F5,369.25122,195.46689,0.52927
2,253,B17,T2,F5,278.33362,147.64751,0.53053
2,253,B18,T2,F5,341.68658,184.50096,0.5399
2,253,B19,T2,F5,279.69943,154.05457,0.55083
2,253,B20,T2,F5,311.19946,158.87129,0.5104
2,253,B21,T2,F5,344.66751,183.75331,0.53302
2,253,B22,T2,F5,303.34818,172.71373,0.56945
2,253,B23,T2,F5,350.89722,185.77754,0.52939
2,253,B24,T2,F5,334.48065,177.90849,0.53174
2,253,B25,T2,F5,340.5137,183.48378,0.53881
5,253,B1,T2,F6,542.00378,248.79712,0.45925
5,253,B2,T2,F6,466.31064,217.37613,0.46614
5,253,B3,T2,F6,587.82098,262.10596,0.4457
5,253,B4,T2,F6,571.95355,250.10213,0.44562
5,253,B5,T2,F6,371.71005,185.9431,0.50007
5,253,B6,T2,F6,603.84302,271.46182,0.44961
5,253,B7,T2,F6,489.06204,235.18095,0.48183
5,253,B8,T2,F6,519.77008,235.00755,0.45514
5,253,B9,T2,F6,404.41321,200.40244,0.49552
5,253,B10,T2,F6,466.61514,222.21997,0.47612
5,253,B11,T2,F6,404.27353,202.42407,0.5007
5,253,B12,T2,F6,321.16006,174.09096,0.54197
5,253,B13,T2,F6,547.02307,241.28047,0.44109
5,253,B14,T2,F6,397.06094,195.5825,0.49262
5,253,B15,T2,F6,409.14612,199.59502,0.48786
5,253,B16,T2,F6,493.13696,240.25742,0.48712
5,253,B17,T2,F6,373.44217,182.35144,0.48835
5,253,B18,T2,F6,462.38675,229.85243,0.49703
5,253,B19,T2,F6,377.44666,193.6265,0.51303
5,253,B20,T2,F6,409.61478,190.92474,0.46601
5,253,B21,T2,F6,463.23416,228.84006,0.4939
5,253,B22,T2,F6,414.54196,218.99005,0.52837
5,253,B23,T2,F6,469.56052,229.32835,0.48835
5,253,B24,T2,F6,447.53259,219.81116,0.49104
5,253,B25,T2,F6,459.37415,226.94724,0.49397
10,253,B1,T2,F7,663.44086,281.66248,0.42479
10,253,B2,T2,F7,570.21875,245.33307,0.43018
10,253,B3,T2,F7,713.00244,294.78885,0.4133
10,253,B4,T2,F7,687.52612,276.3941,0.40814
10,253,B5,T2,F7,461.405,215.75362,0.46747
10,253,B6,T2,F7,733.11597,304.86191,0.4159
10,253,B7,T2,F7,603.49054,268.8107,0.44593
10,253,B8,T2,F7,633.28271,264.84872,0.42032
10,253,B9,T2,F7,501.17957,231.58313,0.46205
10,253,B10,T2,F7,570.48682,254.11264,0.44528
10,253,B11,T2,F7,501.88147,231.98386,0.46223
10,253,B12,T2,F7,403.72214,205.14282,0.50804
10,253,B13,T2,F7,661.41095,267.68802,0.40474
10,253,B14,T2,F7,488.47882,223.01208,0.45657
10,253,B15,T2,F7,501.08597,228.05693,0.45516
10,253,B16,T2,F7,606.96472,276.66733,0.45575
10,253,B17,T2,F7,458.81738,208.89917,0.45536
10,253,B18,T2,F7,574.79401,263.34378,0.45816
10,253,B19,T2,F7,468.80591,226.81644,0.48386
10,253,B20,T2,F7,496.94638,213.82962,0.43022
10,253,B21,T2,F7,573.98309,265.42487,0.46239
10,253,B22,T2,F7,519.74707,255.81165,0.49225
10,253,B23,T2,F7,579.55792,264.061,0.45558
10,253,B24,T2,F7,552.23096,251.73087,0.45578
10,253,B25,T2,F7,566.64508,262.54288,0.46326
20,253,B1,T2,F8,797.86664,309.72705,0.38842
20,253,B2,T2,F8,685.41821,276.24121,0.40297
20,253,B3,T2,F8,848.80927,320.53549,0.37754
20,253,B4,T2,F8,806.64282,297.80829,0.37321
20,253,B5,T2,F8,566.43805,244.78986,0.43208
20,253,B6,T2,F8,877.09033,333.25055,0.38
20,253,B7,T2,F8,733.06305,298.00024,0.40726
20,253,B8,T2,F8,753.02069,293.99768,0.3918
20,253,B9,T2,F8,612.65277,260.41498,0.42504
20,253,B10,T2,F8,683.39539,283.32971,0.41451
20,253,B11,T2,F8,613.96967,259.66705,0.42294
20,253,B12,T2,F8,499.04391,236.90852,0.47469
20,253,B13,T2,F8,789.05463,300.23672,0.38051
20,253,B14,T2,F8,595.08014,246.90428,0.41493
20,253,B15,T2,F8,606.18243,256.48401,0.42314
20,253,B16,T2,F8,728.05872,307.38177,0.42214
20,253,B17,T2,F8,555.42987,233.67938,0.42082
20,253,B18,T2,F8,698.62939,304.63327,0.43596
20,253,B19,T2,F8,572.9826,258.49557,0.45117
20,253,B20,T2,F8,593.24567,234.5899,0.39537
20,253,B21,T2,F8,700.33667,296.28067,0.42302
20,253,B22,T2,F8,636.06622,289.53467,0.45535
20,253,B23,T2,F8,699.52606,286.18393,0.4091
20,253,B24,T2,F8,665.73755,278.33588,0.41803
20,253,B25,T2,F8,691.04596,297.38794,0.43027
50,253,B1,T2,F9,1003.27716,347.78329,0.34708
50,253,B2,T2,F9,851.07227,299.06189,0.35136
50,253,B3,T2,F9,1040.73047,349.31186,0.33559
50,253,B4,T2,F9,979.16394,325.9675,0.33511
50,253,B5,T2,F9,717.30591,286.20496,0.39885
50,253,B6,T2,F9,1089.6748,360.10812,0.33045
50,253,B7,T2,F9,924.69257,338.89365,0.37872
50,253,B8,T2,F9,941.56732,319.58304,0.34029
50,253,B9,T2,F9,774.56049,298.28864,0.3851
50,253,B10,T2,F9,856.01697,308.59021,0.36047
50,253,B11,T2,F9,778.41931,298.16098,0.38299
50,253,B12,T2,F9,649.18445,275.88181,0.42491
50,253,B13,T2,F9,969.24121,323.70096,0.33398
50,253,B14,T2,F9,747.63629,280.96481,0.37582
50,253,B15,T2,F9,763.78235,280.55685,0.36734
50,253,B16,T2,F9,932.43018,342.40012,0.36716
50,253,B17,T2,F9,700.74524,259.97012,0.371
50,253,B18,T2,F9,896.18317,343.08542,0.38281
50,253,B19,T2,F9,730.64056,300.68451,0.41157
50,253,B20,T2,F9,732.11597,258.95444,0.3537
50,253,B21,T2,F9,886.89227,333.04816,0.37552
50,253,B22,T2,F9,819.85443,336.37473,0.41028
50,253,B23,T2,F9,879.52081,332.03699,0.37749
50,253,B24,T2,F9,847.75769,317.55032,0.37457
50,253,B25,T2,F9,871.38788,333.08383,0.38221
100,253,B1,T2,F10,1177.55273,393.06281,0.33571
100,253,B2,T2,F10,1006.4447,279.74091,0.27829
100,253,B3,T2,F10,1283.69006,442.9985,0.34509
100,253,B4,T2,F10,1085.55444,420.59436,0.38759
100,253,B5,T2,F10,848.81287,343.83685,0.40496
100,253,B6,T2,F10,1314.82874,430.98279,0.32729
100,253,B7,T2,F10,1041.28491,393.83344,0.36693
100,253,B8,T2,F10,1119.92188,358.57172,0.32528
100,253,B9,T2,F10,893.57587,360.6875,0.4039
100,253,B10,T2,F10,991.70215,308.15173,0.30986
100,253,B11,T2,F10,928.32147,330.68576,0.35638
100,253,B12,T2,F10,798.09869,316.47479,0.39649
100,253,B13,T2,F10,1234.90051,473.46005,0.37721
100,253,B14,T2,F10,850.97693,307.40729,0.36221
100,253,B15,T2,F10,847.74005,346.79721,0.40897
100,253,B16,T2,F10,1012.58911,406.03943,0.39999
100,253,B17,T2,F10,794.37567,317.09604,0.39827
100,253,B18,T2,F10,1084.51953,389.84448,0.35938
100,253,B19,T2,F10,877.41138,368.09067,0.4198
100,253,B20,T2,F10,845.00006,253.62146,0.30002
100,253,B21,T2,F10,1043.30371,401.21436,0.38456
100,253,B22,T2,F10,1011.25476,353.09409,0.35135
100,253,B23,T2,F10,1103.96533,356.83209,0.32342
100,253,B24,T2,F10,990.0567,357.24976,0.361
100,253,B25,T2,F10,994.64923,428.70389,0.43115
0.1,263,B1,T3,F1,30.8222,19.36039,0.62813
0.1,263,B2,T3,F1,31.17231,19.73645,0.69569
0.1,263,B3,T3,F1,37.57078,24.4875,0.71652
0.1,263,B4,T3,F1,37.87819,24.23282,0.63975
0.1,263,B5,T3,F1,28.45539,17.63396,0.6197
0.1,263,B6,T3,F1,30.53099,19.4614,0.63744
0.1,263,B7,T3,F1,33.98129,21.90039,0.70892
0.1,263,B8,T3,F1,27.32596,17.60572,0.64428
0.1,263,B9,T3,F1,25.92071,16.32781,0.62992
0.1,263,B10,T3,F1,30.79685,19.99969,0.6494
0.1,263,B11,T3,F1,32.97013,20.5323,0.68225
0.1,263,B12,T3,F1,21.13841,12.39874,0.58655
0.1,263,B13,T3,F1,33.75757,21.29126,0.63069
0.1,263,B14,T3,F1,27.11521,16.89608,0.62312
0.1,263,B15,T3,F1,27.51824,17.00179,0.61783
0.1,263,B16,T3,F1,29.80906,19.02787,0.63832
0.1,263,B17,T3,F1,26.43016,16.487,0.62381
0.1,263,B18,T3,F1,29.2399,18.42884,0.63025
0.1,263,B19,T3,F1,26.63352,16.53056,0.62067
0.1,263,B20,T3,F1,28.17343,17.58696,0.62414
0.1,263,B21,T3,F1,30.72647,18.93884,0.61636
0.1,263,B22,T3,F1,27.04854,17.04049,0.62998
0.1,263,B23,T3,F1,28.29049,17.84977,0.63094
0.1,263,B24,T3,F1,30.52176,19.33227,0.63339
0.1,263,B25,T3,F1,27.28358,17.2304,0.63152
0.2,263,B1,T3,F2,39.3959,25.79538,0.65469
0.2,263,B2,T3,F2,38.62204,25.27838,0.70502
0.2,263,B3,T3,F2,46.69717,31.26832,0.72187
0.2,263,B4,T3,F2,48.48232,32.05762,0.66123
0.2,263,B5,T3,F2,37.00095,23.9195,0.64636
0.2,263,B6,T3,F2,37.7519,25.09731,0.6648
0.2,263,B7,T3,F2,42.01975,27.95788,0.71534
0.2,263,B8,T3,F2,35.46489,23.71982,0.6688
0.2,263,B9,T3,F2,30.59501,19.90916,0.65071
0.2,263,B10,T3,F2,40.21753,26.9845,0.67093
0.2,263,B11,T3,F2,42.77356,28.12357,0.69853
0.2,263,B12,T3,F2,26.56794,16.63124,0.626
0.2,263,B13,T3,F2,43.51184,28.44775,0.6538
0.2,263,B14,T3,F2,34.66278,22.67839,0.65427
0.2,263,B15,T3,F2,34.74477,22.63215,0.6514
0.2,263,B16,T3,F2,35.63059,23.59007,0.66215
0.2,263,B17,T3,F2,33.76432,21.91842,0.64917
0.2,263,B18,T3,F2,36.97184,24.48967,0.6624
0.2,263,B19,T3,F2,33.76835,22.01666,0.65199
0.2,263,B20,T3,F2,38.01841,24.86255,0.65387
0.2,263,B21,T3,F2,39.13475,25.42555,0.6497
0.2,263,B22,T3,F2,34.1938,22.67061,0.66308
0.2,263,B23,T3,F2,35.91075,23.65227,0.65865
0.2,263,B24,T3,F2,39.02118,25.82839,0.66191
0.2,263,B25,T3,F2,35.24527,23.36055,0.6628
0.5,263,B1,T3,F3,53.84506,36.4518,0.67694
0.5,263,B2,T3,F3,52.74848,35.72285,0.71112
0.5,263,B3,T3,F3,65.90917,45.27988,0.72182
0.5,263,B4,T3,F3,68.22868,46.04971,0.67497
0.5,263,B5,T3,F3,50.65266,34.07748,0.67277
0.5,263,B6,T3,F3,52.73646,36.36285,0.68951
0.5,263,B7,T3,F3,58.19132,40.03574,0.72146
0.5,263,B8,T3,F3,49.77282,34.43699,0.6919
0.5,263,B9,T3,F3,43.01586,29.35232,0.68239
0.5,263,B10,T3,F3,55.50129,38.31107,0.69027
0.5,263,B11,T3,F3,56.27764,38.49473,0.7083
0.5,263,B12,T3,F3,37.15889,25.11218,0.67578
0.5,263,B13,T3,F3,60.4149,40.55085,0.6712
0.5,263,B14,T3,F3,48.76633,33.46759,0.68629
0.5,263,B15,T3,F3,48.18781,32.87965,0.68233
0.5,263,B16,T3,F3,51.25676,35.51636,0.69293
0.5,263,B17,T3,F3,47.87275,32.37641,0.6763
0.5,263,B18,T3,F3,52.09942,35.96903,0.69039
0.5,263,B19,T3,F3,47.09811,32.05353,0.68057
0.5,263,B20,T3,F3,55.84388,37.77068,0.6764
0.5,263,B21,T3,F3,55.24257,37.51643,0.67912
0.5,263,B22,T3,F3,48.44357,33.77666,0.69728
0.5,263,B23,T3,F3,50.53684,34.70692,0.68677
0.5,263,B24,T3,F3,53.41706,36.63253,0.6858
0.5,263,B25,T3,F3,49.90742,34.56729,0.69263
1,263,B1,T3,F4,69.83585,47.71464,0.68325
1,263,B2,T3,F4,68.3233,46.65441,0.70872
1,263,B3,T3,F4,85.42966,58.72638,0.71418
1,263,B4,T3,F4,88.71306,59.84216,0.6746
1,263,B5,T3,F4,65.83025,44.74083,0.67964
1,263,B6,T3,F4,70.00789,48.65384,0.69503
1,263,B7,T3,F4,75.19927,52.07202,0.71726
1,263,B8,T3,F4,64.98881,45.25861,0.69644
1,263,B9,T3,F4,56.98783,39.46317,0.69258
1,263,B10,T3,F4,72.37505,50.12632,0.69263
1,263,B11,T3,F4,71.54686,49.50147,0.70822
1,263,B12,T3,F4,47.99591,33.55728,0.69915
1,263,B13,T3,F4,78.60345,52.896,0.67291
1,263,B14,T3,F4,63.82838,44.36889,0.69512
1,263,B15,T3,F4,62.83052,43.52756,0.69277
1,263,B16,T3,F4,68.11889,47.7076,0.70037
1,263,B17,T3,F4,62.63855,42.74169,0.68235
1,263,B18,T3,F4,68.212,47.64472,0.69847
1,263,B19,T3,F4,61.48359,42.41568,0.68986
1,263,B20,T3,F4,73.21837,49.6795,0.67852
1,263,B21,T3,F4,71.97163,49.49006,0.68762
1,263,B22,T3,F4,64.00537,45.37603,0.70896
1,263,B23,T3,F4,66.04253,45.88762,0.69481
1,263,B24,T3,F4,69.73901,48.31866,0.69285
1,263,B25,T3,F4,65.20863,45.72967,0.70128
2,263,B1,T3,F5,91.38361,62.24248,0.68115
2,263,B2,T3,F5,88.69676,60.29338,0.69969
2,263,B3,T3,F5,110.69704,75.25416,0.70114
2,263,B4,T3,F5,115.81602,76.86429,0.66372
2,263,B5,T3,F5,85.91715,58.21184,0.67753
2,263,B6,T3,F5,92.37911,63.88169,0.69163
2,263,B7,T3,F5,97.57863,67.18606,0.7081
2,263,B8,T3,F5,85.05215,58.87532,0.69227
2,263,B9,T3,F5,75.61819,52.34793,0.6924
2,263,B10,T3,F5,94.68653,64.96882,0.68621
2,263,B11,T3,F5,92.37388,63.74189,0.70131
2,263,B12,T3,F5,62.81464,44.5638,0.70942
2,263,B13,T3,F5,102.41019,68.10934,0.66501
2,263,B14,T3,F5,83.79182,58.04141,0.69267
2,263,B15,T3,F5,82.26495,56.9343,0.69207
2,263,B16,T3,F5,89.88714,62.71412,0.6977
2,263,B17,T3,F5,81.79864,55.59333,0.67964
2,263,B18,T3,F5,89.45398,62.33315,0.69681
2,263,B19,T3,F5,80.56174,55.64188,0.69066
2,263,B20,T3,F5,94.85341,63.66039,0.67111
2,263,B21,T3,F5,93.88239,64.34848,0.6854
2,263,B22,T3,F5,84.09037,59.64333,0.70927
2,263,B23,T3,F5,86.48288,59.94756,0.69315
2,263,B24,T3,F5,91.50188,62.9913,0.68841
2,263,B25,T3,F5,84.9923,59.55228,0.70067
5,263,B1,T3,F6,130.62164,86.82682,0.66481
5,263,B2,T3,F6,125.67455,83.28029,0.678
5,263,B3,T3,F6,157.05901,103.04988,0.6727
5,263,B4,T3,F6,164.79825,105.05349,0.63752
5,263,B5,T3,F6,121.83256,80.6324,0.66182
5,263,B6,T3,F6,133.07588,89.62513,0.67366
5,263,B7,T3,F6,139.07843,93.11322,0.68449
5,263,B8,T3,F6,121.88702,82.02311,0.67297
5,263,B9,T3,F6,108.93732,73.98434,0.67927
5,263,B10,T3,F6,135.92412,90.22084,0.66385
5,263,B11,T3,F6,131.47798,88.15528,0.67776
5,263,B12,T3,F6,90.43388,63.8091,0.70555
5,263,B13,T3,F6,145.59285,93.53829,0.64241
5,263,B14,T3,F6,119.49104,80.73238,0.6756
5,263,B15,T3,F6,117.96548,79.69707,0.67557
5,263,B16,T3,F6,129.88275,88.25404,0.67949
5,263,B17,T3,F6,116.33882,76.99438,0.66181
5,263,B18,T3,F6,128.5793,87.33964,0.67925
5,263,B19,T3,F6,114.73784,77.81342,0.67815
5,263,B20,T3,F6,134.09178,86.83559,0.64753
5,263,B21,T3,F6,134.22502,89.84615,0.66934
5,263,B22,T3,F6,121.20062,84.26833,0.69525
5,263,B23,T3,F6,124.26064,84.13093,0.67702
5,263,B24,T3,F6,131.33989,88.01797,0.67014
5,263,B25,T3,F6,121.63097,83.2748,0.68465
10,263,B1,T3,F7,171.02548,110.25663,0.64479
10,263,B2,T3,F7,163.18892,104.46999,0.65202
10,263,B3,T3,F7,203.50296,128.28696,0.64341
10,263,B4,T3,F7,213.34804,130.16245,0.61013
10,263,B5,T3,F7,158.73582,101.89096,0.64186
10,263,B6,T3,F7,175.16449,113.41386,0.64763
10,263,B7,T3,F7,181.57242,117.04382,0.65628
10,263,B8,T3,F7,159.27876,103.62318,0.6506
10,263,B9,T3,F7,143.73503,94.59829,0.65825
10,263,B10,T3,F7,177.87816,113.65737,0.63909
10,263,B11,T3,F7,171.6505,110.55034,0.64774
10,263,B12,T3,F7,118.90151,82.20496,0.69133
10,263,B13,T3,F7,188.8754,116.73438,0.61797
10,263,B14,T3,F7,156.5614,101.93849,0.65106
10,263,B15,T3,F7,154.89349,101.02965,0.65223
10,263,B16,T3,F7,170.94717,112.55715,0.65841
10,263,B17,T3,F7,151.73473,96.89441,0.63856
10,263,B18,T3,F7,168.61574,111.13132,0.65905
10,263,B19,T3,F7,150.35478,99.02203,0.65856
10,263,B20,T3,F7,173.24951,107.71765,0.62169
10,263,B21,T3,F7,175.00117,113.66591,0.64947
10,263,B22,T3,F7,159.28101,107.33379,0.67384
10,263,B23,T3,F7,163.04581,106.9329,0.65581
10,263,B24,T3,F7,172.51332,111.49394,0.64626
10,263,B25,T3,F7,159.05658,105.56776,0.66371
20,263,B1,T3,F8,222.90511,137.034,0.61487
20,263,B2,T3,F8,210.96579,130.32285,0.62653
20,263,B3,T3,F8,261.629,157.06039,0.60976
20,263,B4,T3,F8,274.44229,158.7281,0.5784
20,263,B5,T3,F8,205.90994,126.85087,0.61602
20,263,B6,T3,F8,228.58287,142.46303,0.62341
20,263,B7,T3,F8,235.4789,145.42935,0.62571
20,263,B8,T3,F8,207.5312,128.63005,0.61982
20,263,B9,T3,F8,189.09013,118.32069,0.62591
20,263,B10,T3,F8,230.89417,140.50494,0.60862
20,263,B11,T3,F8,221.26021,137.66568,0.62334
20,263,B12,T3,F8,156.53546,104.64017,0.66844
20,263,B13,T3,F8,242.93335,143.47411,0.59056
20,263,B14,T3,F8,203.39366,126.43906,0.6216
20,263,B15,T3,F8,201.79155,125.43367,0.62155
20,263,B16,T3,F8,224.35086,139.89639,0.62357
20,263,B17,T3,F8,196.94131,120.32883,0.61098
20,263,B18,T3,F8,220.51781,139.01218,0.63036
20,263,B19,T3,F8,196.03705,124.47408,0.6349
20,263,B20,T3,F8,221.82571,131.0556,0.59076
20,263,B21,T3,F8,226.90607,141.05586,0.62162
20,263,B22,T3,F8,208.43797,134.90746,0.64719
20,263,B23,T3,F8,211.96799,132.69809,0.62599
20,263,B24,T3,F8,225.01628,138.38976,0.615
20,263,B25,T3,F8,207.74562,132.11127,0.6359
50,263,B1,T3,F9,311.84366,177.76846,0.57018
50,263,B2,T3,F9,290.59357,165.79761,0.57547
50,263,B3,T3,F9,359.50729,199.92679,0.56194
50,263,B4,T3,F9,375.24915,198.39789,0.52873
50,263,B5,T3,F9,286.69724,162.77554,0.56783
50,263,B6,T3,F9,319.35312,184.13776,0.5767
50,263,B7,T3,F9,325.17001,186.24277,0.57743
50,263,B8,T3,F9,289.13998,166.46455,0.57573
50,263,B9,T3,F9,265.1922,155.61737,0.58686
50,263,B10,T3,F9,320.58829,179.83467,0.56107
50,263,B11,T3,F9,307.04849,175.98523,0.57129
50,263,B12,T3,F9,222.13446,140.37088,0.63191
50,263,B13,T3,F9,335.08865,181.81734,0.54254
50,263,B14,T3,F9,283.86563,163.77426,0.57689
50,263,B15,T3,F9,281.64786,162.54561,0.57708
50,263,B16,T3,F9,314.06906,182.23708,0.58023
50,263,B17,T3,F9,272.63083,153.94792,0.56468
50,263,B18,T3,F9,307.51257,180.66615,0.58746
50,263,B19,T3,F9,274.20859,163.70529,0.59696
50,263,B20,T3,F9,301.76917,164.27693,0.5444
50,263,B21,T3,F9,315.35196,182.62602,0.57909
50,263,B22,T3,F9,294.71613,175.84904,0.59665
50,263,B23,T3,F9,296.57904,174.33928,0.58778
50,263,B24,T3,F9,313.89026,178.76299,0.56949
50,263,B25,T3,F9,291.01834,172.62245,0.59315
100,263,B1,T3,F10,401.09949,221.90424,0.5531
100,263,B2,T3,F10,369.98242,191.31973,0.51874
100,263,B3,T3,F10,452.38071,224.96642,0.49846
100,263,B4,T3,F10,463.58917,233.67276,0.50408
100,263,B5,T3,F10,365.34186,201.64362,0.55195
100,263,B6,T3,F10,411.0112,227.54138,0.55369
100,263,B7,T3,F10,403.81635,222.61478,0.55211
100,263,B8,T3,F10,376.23224,196.41626,0.52207
100,263,B9,T3,F10,342.43466,194.10651,0.56685
100,263,B10,T3,F10,400.87039,221.61794,0.55295
100,263,B11,T3,F10,380.73813,201.93895,0.52528
100,263,B12,T3,F10,281.75018,176.38292,0.62606
100,263,B13,T3,F10,428.02945,213.57281,0.49885
100,263,B14,T3,F10,363.68488,194.99242,0.53615
100,263,B15,T3,F10,363.405,190.84106,0.52516
100,263,B16,T3,F10,390.32892,223.78909,0.5734
100,263,B17,T3,F10,343.92462,188.37846,0.54774
100,263,B18,T3,F10,395.32596,219.23668,0.55473
100,263,B19,T3,F10,349.27414,202.01831,0.57833
100,263,B20,T3,F10,370.66379,197.99597,0.53444
100,263,B21,T3,F10,404.50433,221.43903,0.54742
100,263,B22,T3,F10,375.06299,218.67188,0.58298
100,263,B23,T3,F10,376.15836,210.10356,0.55849
100,263,B24,T3,F10,394.2681,211.46411,0.5363
100,263,B25,T3,F10,363.05688,208.89444,0.57543
0.1,273,B1,T4,F1,11.45011,4.84485,0.42312
0.1,273,B2,T4,F1,11.51672,5.0756,0.44071
0.1,273,B3,T4,F1,11.69761,4.52231,0.3866
0.1,273,B4,T4,F1,12.24636,4.99475,0.40785
0.1,273,B5,T4,F1,11.58654,4.19002,0.36163
0.1,273,B6,T4,F1,10.86864,3.90254,0.35907
0.1,273,B7,T4,F1,10.79875,4.03999,0.37412
0.1,273,B8,T4,F1,9.61601,3.76439,0.39147
0.1,273,B9,T4,F1,9.85321,3.77805,0.38343
0.1,273,B10,T4,F1,10.72408,4.25294,0.39657
0.1,273,B11,T4,F1,11.61174,3.93938,0.33925
0.1,273,B12,T4,F1,9.41411,3.23622,0.34375
0.1,273,B13,T4,F1,12.94315,5.24521,0.40525
0.1,273,B14,T4,F1,11.03439,3.9247,0.35567
0.1,273,B15,T4,F1,11.09288,4.118,0.37123
0.1,273,B16,T4,F1,11.42831,4.41962,0.38672
0.1,273,B17,T4,F1,10.44077,3.76859,0.36095
0.1,273,B18,T4,F1,11.63852,4.32883,0.37194
0.1,273,B19,T4,F1,10.21613,3.7511,0.36717
0.1,273,B20,T4,F1,10.7946,3.94377,0.36534
0.1,273,B21,T4,F1,12.21062,4.34587,0.35591
0.1,273,B22,T4,F1,11.10973,4.13097,0.37183
0.1,273,B23,T4,F1,11.01626,4.18156,0.37958
0.1,273,B24,T4,F1,11.25729,4.29782,0.38178
0.1,273,B25,T4,F1,10.23448,3.87116,0.37825
0.2,273,B1,T4,F2,13.17374,6.23195,0.47318
0.2,273,B2,T4,F2,13.80128,6.9246,0.50139
0.2,273,B3,T4,F2,13.77519,6.26604,0.45513
0.2,273,B4,T4,F2,14.50099,6.88423,0.47449
0.2,273,B5,T4,F2,13.34497,5.62987,0.4217
0.2,273,B6,T4,F2,12.69577,5.40965,0.42597
0.2,273,B7,T4,F2,12.69891,5.60496,0.44128
0.2,273,B8,T4,F2,11.324,5.16103,0.45567
0.2,273,B9,T4,F2,11.22572,4.88774,0.43551
0.2,273,B10,T4,F2,12.6841,5.86625,0.46241
0.2,273,B11,T4,F2,13.42929,5.44699,0.40562
0.2,273,B12,T4,F2,10.94033,4.4601,0.40755
0.2,273,B13,T4,F2,15.49007,7.34084,0.4738
0.2,273,B14,T4,F2,12.90782,5.47943,0.42443
0.2,273,B15,T4,F2,13.06799,5.716,0.43716
0.2,273,B16,T4,F2,13.43588,6.05024,0.45001
0.2,273,B17,T4,F2,12.11222,5.13122,0.42354
0.2,273,B18,T4,F2,13.3499,5.76282,0.43165
0.2,273,B19,T4,F2,11.85799,5.09819,0.42995
0.2,273,B20,T4,F2,12.48684,5.34623,0.42806
0.2,273,B21,T4,F2,14.27968,6.09297,0.42655
0.2,273,B22,T4,F2,12.95974,5.61444,0.43315
0.2,273,B23,T4,F2,12.77492,5.59919,0.43824
0.2,273,B24,T4,F2,13.2695,5.92844,0.4467
0.2,273,B25,T4,F2,12.24565,5.50701,0.4496
0.5,273,B1,T4,F3,16.79322,9.3824,0.55887
0.5,273,B2,T4,F3,17.61311,10.2392,0.58102
0.5,273,B3,T4,F3,17.34725,9.46297,0.5451
0.5,273,B4,T4,F3,18.3832,10.36374,0.56339
0.5,273,B5,T4,F3,16.29662,8.27508,0.50774
0.5,273,B6,T4,F3,15.97723,8.38503,0.52458
0.5,273,B7,T4,F3,15.89878,8.48125,0.53322
0.5,273,B8,T4,F3,14.11718,7.70436,0.54561
0.5,273,B9,T4,F3,14.0241,7.39425,0.52736
0.5,273,B10,T4,F3,15.98797,8.86304,0.55432
0.5,273,B11,T4,F3,16.48802,8.25484,0.50073
0.5,273,B12,T4,F3,13.35976,6.67607,0.49951
0.5,273,B13,T4,F3,19.57125,10.96178,0.55985
0.5,273,B14,T4,F3,15.94393,8.25194,0.51739
0.5,273,B15,T4,F3,16.23159,8.53948,0.52574
0.5,273,B16,T4,F3,16.73314,9.04502,0.54022
0.5,273,B17,T4,F3,15.07974,7.78245,0.51591
0.5,273,B18,T4,F3,16.76052,8.8642,0.52881
0.5,273,B19,T4,F3,14.59572,7.55497,0.5177
0.5,273,B20,T4,F3,15.67816,8.21927,0.52414
0.5,273,B21,T4,F3,17.62897,9.17134,0.51994
0.5,273,B22,T4,F3,15.93732,8.34726,0.5237
0.5,273,B23,T4,F3,16.02308,8.53424,0.53254
0.5,273,B24,T4,F3,16.64433,8.96029,0.53816
0.5,273,B25,T4,F3,15.32918,8.31352,0.54211
1,273,B1,T4,F4,20.83236,12.91814,0.62019
1,273,B2,T4,F4,21.74761,13.82628,0.63557
1,273,B3,T4,F4,21.2648,12.99858,0.61066
1,273,B4,T4,F4,22.6086,14.13109,0.62474
1,273,B5,T4,F4,19.66852,11.28687,0.57384
1,273,B6,T4,F4,19.42719,11.53223,0.59336
1,273,B7,T4,F4,19.3315,11.60111,0.59986
1,273,B8,T4,F4,17.17952,10.48786,0.61041
1,273,B9,T4,F4,17.18727,10.22666,0.59507
1,273,B10,T4,F4,19.50905,12.05591,0.61797
1,273,B11,T4,F4,19.79683,11.3171,0.57176
1,273,B12,T4,F4,15.95914,9.10215,0.57015
1,273,B13,T4,F4,23.96708,14.82753,0.61846
1,273,B14,T4,F4,19.18366,11.22831,0.58513
1,273,B15,T4,F4,19.54794,11.57753,0.59203
1,273,B16,T4,F4,20.27215,12.28378,0.60575
1,273,B17,T4,F4,18.22442,10.63473,0.58336
1,273,B18,T4,F4,20.43618,12.22501,0.59813
1,273,B19,T4,F4,17.69257,10.34451,0.58476
1,273,B20,T4,F4,19.11021,11.34168,0.59338
1,273,B21,T4,F4,21.26663,12.49008,0.58696
1,273,B22,T4,F4,19.25488,11.38611,0.59132
1,273,B23,T4,F4,19.60407,11.7668,0.60013
1,273,B24,T4,F4,20.25627,12.22243,0.60322
1,273,B25,T4,F4,18.5993,11.28735,0.60657
2,273,B1,T4,F5,26.37869,17.75554,0.67315
2,273,B2,T4,F5,27.4733,18.76646,0.68299
2,273,B3,T4,F5,26.68179,17.84409,0.66821
2,273,B4,T4,F5,28.46035,19.31669,0.67855
2,273,B5,T4,F5,24.40312,15.5339,0.63653
2,273,B6,T4,F5,24.1924,15.8584,0.6553
2,273,B7,T4,F5,24.10861,15.9156,0.65996
2,273,B8,T4,F5,21.46318,14.39762,0.67076
2,273,B9,T4,F5,21.53226,14.13882,0.65665
2,273,B10,T4,F5,24.44979,16.52024,0.6757
2,273,B11,T4,F5,24.472,15.63814,0.6391
2,273,B12,T4,F5,19.60464,12.51273,0.63812
2,273,B13,T4,F5,30.09193,20.12888,0.6688
2,273,B14,T4,F5,23.71338,15.39272,0.64898
2,273,B15,T4,F5,24.20326,15.83627,0.65419
2,273,B16,T4,F5,25.23981,16.81866,0.66627
2,273,B17,T4,F5,22.57666,14.56971,0.64521
2,273,B18,T4,F5,25.56288,16.90042,0.66107
2,273,B19,T4,F5,21.95863,14.23858,0.64847
2,273,B20,T4,F5,23.84671,15.62422,0.65511
2,273,B21,T4,F5,26.3791,17.12802,0.64905
2,273,B22,T4,F5,23.9031,15.67388,0.65572
2,273,B23,T4,F5,24.52112,16.21173,0.66106
2,273,B24,T4,F5,25.22915,16.71466,0.6624
2,273,B25,T4,F5,23.13884,15.4427,0.66714
5,273,B1,T4,F6,37.00441,26.82037,0.72479
5,273,B2,T4,F6,38.43649,27.944,0.72701
5,273,B3,T4,F6,37.17703,27.01181,0.72632
5,273,B4,T4,F6,39.78669,29.02286,0.72942
5,273,B5,T4,F6,33.59303,23.57639,0.70181
5,273,B6,T4,F6,33.34186,24.00881,0.71997
5,273,B7,T4,F6,33.28929,24.06439,0.72277
5,273,B8,T4,F6,29.82821,21.85085,0.73254
5,273,B9,T4,F6,29.94319,21.55984,0.72003
5,273,B10,T4,F6,33.93922,24.88687,0.7333
5,273,B11,T4,F6,33.52464,23.79027,0.70968
5,273,B12,T4,F6,26.75058,19.08183,0.71326
5,273,B13,T4,F6,41.8317,29.96048,0.71619
5,273,B14,T4,F6,32.60532,23.34818,0.71602
5,273,B15,T4,F6,33.29009,23.95242,0.71946
5,273,B16,T4,F6,34.95437,25.45288,0.72817
5,273,B17,T4,F6,30.9439,21.98611,0.71044
5,273,B18,T4,F6,35.46072,25.70375,0.72484
5,273,B19,T4,F6,30.28539,21.66099,0.71524
5,273,B20,T4,F6,32.96143,23.65531,0.71764
5,273,B21,T4,F6,36.31998,25.9201,0.71355
5,273,B22,T4,F6,33.02636,23.93196,0.72463
5,273,B23,T4,F6,33.98187,24.57306,0.72309
5,273,B24,T4,F6,34.82787,25.21204,0.72386
5,273,B25,T4,F6,31.99417,23.37256,0.73039
10,273,B1,T4,F7,48.70757,36.27236,0.7447
10,273,B2,T4,F7,50.48725,37.48195,0.74244
10,273,B3,T4,F7,48.76578,36.59805,0.75052
10,273,B4,T4,F7,52.25529,39.12418,0.74874
10,273,B5,T4,F7,43.71956,32.02117,0.73242
10,273,B6,T4,F7,43.42539,32.61138,0.75096
10,273,B7,T4,F7,43.4598,32.67003,0.75173
10,273,B8,T4,F7,39.12473,29.73256,0.75995
10,273,B9,T4,F7,39.18003,29.34002,0.74886
10,273,B10,T4,F7,44.44458,33.70095,0.75829
10,273,B11,T4,F7,43.64843,32.45826,0.74364
10,273,B12,T4,F7,34.62958,26.06391,0.75263
